Repository: zhangyu-xian/Table-data-translation

Data and code of "Data and code of "LLM-based Table Data Translation for Supporting Automated Compliance Checking"
Written by Yuxian Zhang; Xuhua Ren; Robert Amor

File: data/codeForDesignOfHydraulicConcreteStructures/Table10_1_3.csv
0,1,2,3,4,5
结构类别,结构类别,室内或地下,室内或地下,露天,露天
结构类别,结构类别,岩基,软基,岩基,软基
素混凝土结构,现浇式（未配构造钢筋）,15（m）,20（m）,10（m）,15（m）
素混凝土结构,现浇式（配有构造钢筋）,20（m）,30（m）,15（m）,20（m）
素混凝土结构,装配式,30（m）,40（m）,20（m）,30（m）
钢筋混凝土结构,框架结构（现浇式）,45（m）,55（m）,30（m）,35（m）
钢筋混凝土结构,框架结构（装配式）,60（m）,75（m）,45（m）,50（m）
钢筋混凝土结构,（现浇式） 排架结构,75（m）,75（m）,45（m）,45（m）
钢筋混凝土结构,（装配式） 排架结构,100（m）,100（m）,70（m）,70（m）
钢筋混凝土结构,墙式结构（现浇式）,20（m）,30（m）,15（m）,20（m）
水闸底板,水闸底板,,,20（m）,35（m）
地下涵管、压力水管、倒虹吸管,地下涵管、压力水管、倒虹吸管,20（m）,25（m）,15（m）,20（m）
渡槽槽身、架空管道,渡槽槽身、架空管道,,,25（m）,25（m）

File: data/codeForDesignOfHydraulicConcreteStructures/Table10_3_2.csv
0,1,2,3,4,5
项次,钢筋类型,混凝土强度等级,混凝土强度等级,混凝土强度等级,混凝土强度等级
项次,钢筋类型,C20,C25,C30、C35,≥C40
1,HPB300,40d,35d,30d,25d
2,HRB400、RRB400,50d,40d,35d,30d
3,HRB500,,,45d,35d

File: data/codeForDesignOfHydraulicConcreteStructures/Table10_5_1.csv
0,1,2,3,4
项次,分类,分类,钢筋强度等级,钢筋强度等级
项次,分类,分类,HPB300,HRB400、 RRB400、HRB500
1,受弯构件、偏心受拉、轴 心受拉构件一侧受拉钢筋,梁,0.25（%）,0.2（%）
1,受弯构件、偏心受拉、轴 心受拉构件一侧受拉钢筋,板,0.2（%）,0.15（%）
2,受压构件全部纵向钢筋,受压构件全部纵向钢筋,0.6（%）,0.55（%）
3,受压构件一侧纵向钢筋,柱、肋拱,0.25（%）,0.2（%）
3,受压构件一侧纵向钢筋,墩墙、板拱,0.2（%）,0.15（%）

File: data/codeForDesignOfHydraulicConcreteStructures/Table13_2_6-2.csv
0,1,2,3,4,5
设计烈度,设计烈度,9度,8度,7度,6度
钢筋种类,HPB300,0.18（%）,0.15（%）,0.13（%）,0.12（%）
钢筋种类,HRB400 HRB500,0.15（%）,0.13（%）,0.12（%）,0.11（%）

File: data/codeForDesignOfHydraulicConcreteStructures/Table13_3_11.csv
0,1,2,3,4
柱类型,设计烈度,设计烈度,设计烈度,设计烈度
柱类型,6度,7度,8度,9度
中柱、边柱,0.65（%）,0.75（%）,0.85（%）,1.05（%）
角柱、框支柱,0.75（%）,0.85（%）,0.95（%）,1.15（%）

File: data/codeForDesignOfHydraulicConcreteStructures/Table13_3_12-2.csv
0,1,2,3,4,5,6,7,8
设计烈度,箍筋形式,压比轴,压比轴,压比轴,压比轴,压比轴,压比轴,压比轴
设计烈度,箍筋形式,≤0.3,0.4,0.5,0.6,0.7,0.8,0.9
9度,普通箍、复合箍,0.8（%）,0.9（%）,1.05（%）,1.2（%）,1.35（%）,,
8度,普通箍、复合箍,0.65（%）,0.7（%）,0.9（%）,1.05（%）,1.2（%）,1.35（%）,
7度,普通箍、复合箍,0.5（%）,0.55（%）,0.7（%）,0.9（%）,1.05（%）,1.2（%）,1.35（%）

File: data/codeForDesignOfHydraulicConcreteStructures/Table3_4_3.csv
0,1,2,3,4
环境类别,素混凝土,钢筋混凝土,预应力混凝土,预应力混凝土
环境类别,素混凝土,钢筋混凝土,螺纹钢筋、中强 度预应力钢丝,钢绞线、消除应力钢丝
一,C20,C25,C30,C40
二,C20,C25,C30,C40
三,C20,C25,C35,C40
四,C25,C35,C40,C40
五,C30,C40,C40,C40

File: data/codeForDesignOfHydraulicConcreteStructures/Table4_1_4.csv
0,1,2,3,4,5,6,7,8,9,10
强度,符号,混凝土强度等级,混凝土强度等级,混凝土强度等级,混凝土强度等级,混凝土强度等级,混凝土强度等级,混凝土强度等级,混凝土强度等级,混凝土强度等级
强度,符号,C20,C25,C30,C35,C40,C45,C50,C55,C60
轴心抗压,fck,13.4（N/mm2）,16.7（N/mm2）,20.1（N/mm2）,23.4（N/mm2）,26.8（N/mm2）,29.6（N/mm2）,32.4（N/mm2）,35.5（N/mm2）,38.5（N/mm2）
轴心抗拉,ftk,1.54（N/mm2）,1.78（N/mm2）,2.01（N/mm2）,2.2（N/mm2）,2.39（N/mm2）,2.51（N/mm2）,2.64（N/mm2）,2.74（N/mm2）,2.85（N/mm2）

File: data/codeForDesignOfHydraulicConcreteStructures/Table4_1_5.csv
0,1,2,3,4,5,6,7,8,9,10
强度,符号,混凝土强度等级,混凝土强度等级,混凝土强度等级,混凝土强度等级,混凝土强度等级,混凝土强度等级,混凝土强度等级,混凝土强度等级,混凝土强度等级
强度,符号,C20,C25,C30,C35,C40,C45,C50,C55,C60
轴心抗压,fc,9.6（N/mm2）,11.9（N/mm2）,14.3（N/mm2）,16.7（N/mm2）,19.1（N/mm2）,21.1（N/mm2）,23.1（N/mm2）,25.3（N/mm2）,27.5（N/mm2）
轴心抗拉,ft,1.1（N/mm2）,1.27（N/mm2）,1.43（N/mm2）,1.57（N/mm2）,1.71（N/mm2）,1.8（N/mm2）,1.89（N/mm2）,1.96（N/mm2）,2.04（N/mm2）

File: data/codeForDesignOfHydraulicConcreteStructures/Table4_1_7.csv
0,1,2,3,4,5,6,7,8,9
混凝土强度等级,C20,C25,C30,C35,C40,C45,C50,C55,C60
Ec（×104N/mm2）,2.55（×104N/mm2）,2.8（×104N/mm2）,3（×104N/mm2）,3.15（×104N/mm2）,3.25（×104N/mm2）,3.35（×104N/mm2）,3.45（×104N/mm2）,3.55（×104N/mm2）,3.6（×104N/mm2）

File: data/codeForDesignOfHydraulicConcreteStructures/Table4_2_2-2.csv
0,1,2,3,4,5
种类,种类,公称直径 d（mm）,屈服强度标准值,条件屈服强度标准值 ,极限强度标准值
中强度预应力钢丝,螺旋肋,5（mm）、7（mm）、9（mm）,,680(N/mm2),800(N/mm2)
中强度预应力钢丝,螺旋肋,5（mm）、7（mm）、9（mm）,,825(N/mm2),970(N/mm2)
中强度预应力钢丝,螺旋肋,5（mm）、7（mm）、9（mm）,,1080(N/mm2),1270(N/mm2)
消除应力钢丝,光面 螺旋肋,5（mm）,,1335(N/mm2),1570(N/mm2)
消除应力钢丝,光面 螺旋肋,5（mm）,,1580(N/mm2),1860(N/mm2)
消除应力钢丝,光面 螺旋肋,7（mm）,,1335(N/mm2),1570(N/mm2)
消除应力钢丝,光面 螺旋肋,9（mm）,,1250(N/mm2),1470(N/mm2)
消除应力钢丝,光面 螺旋肋,9（mm）,,1335(N/mm2),1570(N/mm2)
钢绞线,1X3 （三股）,8.6（mm）、10.8（mm）、 12.9（mm）,,1335(N/mm2),1570(N/mm2)
钢绞线,1X3 （三股）,8.6（mm）、10.8（mm）、 12.9（mm）,,1580(N/mm2),1860(N/mm2)
钢绞线,1X3 （三股）,8.6（mm）、10.8（mm）、 12.9（mm）,,1665(N/mm2),1960(N/mm2)
钢绞线,1X7 （七股）,9.5（mm）、12.7（mm）、 15.2（mm）、17.8（mm）,,1460(N/mm2),1720(N/mm2)
钢绞线,1X7 （七股）,9.5（mm）、12.7（mm）、 15.2（mm）、17.8（mm）,,1580(N/mm2),1860(N/mm2)
钢绞线,1X7 （七股）,9.5（mm）、12.7（mm）、 15.2（mm）、17.8（mm）,,1665(N/mm2),1960(N/mm2)
钢绞线,1X7 （七股）,21.6（mm）,,1580(N/mm2),1860(N/mm2)
预应力螺纹钢筋,螺纹,18（mm）、25（mm）、32（mm）、 40（mm）、50（mm）,785(N/mm2),,980(N/mm2)
预应力螺纹钢筋,螺纹,18（mm）、25（mm）、32（mm）、 40（mm）、50（mm）,830(N/mm2),,1030(N/mm2)
预应力螺纹钢筋,螺纹,18（mm）、25（mm）、32（mm）、 40（mm）、50（mm）,930(N/mm2),,1080(N/mm2)
预应力螺纹钢筋,螺纹,18（mm）、25（mm）、32（mm）、 40（mm）、50（mm）,1080(N/mm2),,1230(N/mm2)
预应力螺纹钢筋,螺纹,18（mm）、25（mm）、32（mm）、 40（mm）、50（mm）,1200(N/mm2),,1330(N/mm2)

File: data/codeForDesignOfHydraulicConcreteStructures/Table7_3_9-1.csv
0,1,2,3,4
柱的类别,柱的类别,计算长度,计算长度,计算长度
柱的类别,柱的类别,排架方向,垂直排架方向,垂直排架方向
柱的类别,柱的类别,排架方向,有柱间支撑,无柱间支撑
无吊车厂房柱,单跨,1.5H,1.0H,1.2H
无吊车厂房柱,两跨及多跨,1.25H,1.0H,1.2H
有吊车厂房柱,上柱,2.0Hu,1.25Hu,1.5Hu
有吊车厂房柱,下柱,1.0Hl,0.8Hl,1.0Hl
露天吊车和栈桥柱,露天吊车和栈桥柱,2.0Hl,1.0Hl,一
